Repository: blueskypark05/moltensalt

File: source/FLiNaK(Thermal conductivity).json
{
	"source": "Thermal conductivity of high temperature fluoride molten salt determined by laser flash technique",
	"url": "https://www.sciencedirect.com/science/article/pii/S0017931015007516?via%3Dihub",
	"experiment": [
		{
			"id": 1,
			"name": "FLiNaK",
			"composition": [
				{
					"id": 1,
					"LiF": 0.465,
					"NaF": 0.115,
					"KF": 0.42,
					"unit": "mole fraction",
					"thermal_properties": [
						{
							"id": 1,
							"property": "thermal conductivity",
							"value": "-0.350+1.3*10**-3*(T)",
							"unit": "W/m-K",
							"temperature_range": "773-973 K",
							"uncertainty": "4%",
							"comment": "상관식 온도 단위는 K"
						}
					]
				}
			]
		}
	]
}

File: source/KCl-MgCl2(density,thermalconductivity,viscosity).json
{
	"source": "Thermal properties of KCl–MgCl2 eutectic salt for high-temperature heat transfer and thermal storage system",
	"url": "https://doi.org/10.1016/j.solmat.2021.111130",
	"experiment": [
		{
			"id": 1,
			"name": "KCl-MgCl2",
			"composition": [
				{
					"id": 1,
					"KCl": 0.352,
					"MgCl2": 0.648,
					"unit": "mole fraction",
					"thermal_properties": [
						{
							"id": 1,
							"property": "density",
							"value": "1.52216-3.25628*10**(-4)*T+1.13613*(0.648)-0.90748*(0.648)**2",
							"unit": "g/cm^3",
							"temperature_range": "773-1273 K",
							"uncertainty": "7.46%"
						},
						{
							"id": 2,
							"property": "thermal conductivity",
							"value": "0.32707-1.21192*10**(-4)*T+0.30846*(0.352)",
							"unit": "W/(m·K)",
							"temperature_range": "773-1273 K",
							"uncertainty": "< 8%"
						},
						{
							"id": 3,
							"property": "viscosity",
							"value": "18.604-0.04263*T+2.2644*10**(-5)*T**2+39.994*(0.648)+0.73847*(0.648)**2-0.03082*T*(0.648)",
							"unit": "mPa·s",
							"temperature_range": "773-1273 K",
							"uncertainty": "< 8%"
						}
					]
				},
				{
					"id": 2,
					"KCl": 0.460,
					"MgCl2": 0.540,
					"unit": "mole fraction",
					"thermal_properties": [
						{
							"id": 1,
							"property": "density",
							"value": "1.52216-3.25628*10**(-4)*T+1.13613*(0.540)-0.90748*(0.540)**2",
							"unit": "g/cm^3",
							"temperature_range": "773-1273 K",
							"uncertainty": "5.56%"
						},
						{
							"id": 2,
							"property": "thermal conductivity",
							"value": "0.32707-1.21192*10**(-4)*T+0.30846*(0.460)",
							"unit": "W/(m·K)",
							"temperature_range": "773-1273 K",
							"uncertainty": "< 8%"
						},
						{
							"id": 3,
							"property": "viscosity",
							"value": "18.604-0.04263*T+2.2644*10**(-5)*T**2+39.994*(0.540)+0.73847*(0.540)**2-0.03082*T*(0.540)",
							"unit": "mPa·s",
							"temperature_range": "773-1273 K",
							"uncertainty": "< 8%"
						}
					]
				},
				{
					"id": 3,
					"KCl": 0.680,
					"MgCl2": 0.320,
					"unit": "mole fraction",
					"thermal_properties": [
						{
							"id": 1,
							"property": "density",
							"value": "1.52216-3.25628*10**(-4)*T+1.13613*(0.320)-0.90748*(0.320)**2",
							"unit": "g/cm^3",
							"temperature_range": "773-1273 K",
							"uncertainty": "3.77%"
						},
						{
							"id": 2,
							"property": "thermal conductivity",
							"value": "0.32707-1.21192*10**(-4)*T+0.30846*(0.680)",
							"unit": "W/(m·K)",
							"temperature_range": "823-1273 K",
							"uncertainty": "2.5%-8.0%"
						},
						{
							"id": 3,
							"property": "viscosity",
							"value": "18.604-0.04263*T+2.2644*10**(-5)*T**2+39.994*(0.320)+0.73847*(0.320)**2-0.03082*T*(0.320)",
							"unit": "mPa·s",
							"temperature_range": "773-1273 K",
							"uncertainty": "< 8%"
						}
					]
				}
			]
		}
	]
}

File: source/MgCl2-KCl(heatcapacity,density,thermalconductivity,viscosity).json
{
	"source": "Experimental Test of Properties of KCl–MgCl2 Eutectic Molten Salt for Heat Transfer and Thermal Storage Fluid in Concentrated Solar Power Systems",
	"url": " https://doi.org/10.1115/1.4040065",
	"experiment": [
		{
			"id": 1,
			"name": "KCl-MgCl2",
			"composition": [
				{
					"id": 1,
					"MgCl2": 0.32,
					"KCl": 0.68,
					"unit": "mole fraction",
					"thermal_properties": [
						{
							"id": 1,
							"property": "density",
							"value": "1903.7-0.552*T",
							"unit": "kg/m^3",
							"temperature_range": "450-800 °C",
							"uncertainty": "< 61.9 kg/m^3"
						},
						{
							"id": 2,
							"property": "thermal conductivity",
							"value": "0.5047-0.0001*T",
							"unit": "W/(m·K)",
							"temperature_range": "450-800 °C",
							"uncertainty": "<= 3.69*10^-2 W/(m·K)"
						},
						{
							"id": 3,
							"property": "heat capacity",
							"value": "0.9896+1.046*10**-4*(T-430)",
							"unit": "J/(g·K)",
							"temperature_range": "450-800 °C",
							"uncertainty": "<= 4.91*10^-2 J/(g·K)"
						},
						{
							"id": 4,
							"property": "viscosity",
							"value": "14.965-0.0291*T+1.784*10**-5*T**2",
							"unit": "cP",
							"temperature_range": "450-800 °C",
							"uncertainty": "<= 0.443 cP"
						}
					]
				}
			]
		}
	]
}

File: source/MgCl2-KCl-NaCl(heatcapacity,density,thermalconductivity,viscosity)-2.json
{
	"source": "Thermophysical Properties Experimentally Tested for NaCl-KCl-MgCl2 Eutectic Molten Salt as a Next-Generation High-Temperature Heat Transfer Fluids in Concentrated Solar Power Systems,",

	"url": "https://www.osti.gov/servlets/purl/1866380",
	"experiment": [
		{
			"id": 1,
			"name": "MgCl2-KCl-NaCl",
			"composition": [
				{
					"id": 1,
					"MgCl2": 0.4598,
					"KCl": 0.3891,
					"NaCl":  0.1511,
					"unit": "mass fraction",
					"thermal_properties": [
						{
							"id": 1,
							"property": "density",
							"value": "1958.8438-0.56355*T",
							"unit": "kg/m^3",
							"temperature_range": "450-700 C",
							"uncertainty": "±15.27 kg/m^3"
						},
						{
							"id": 2,
							"property": "thermal conductivity",
							"value": "0.5822-0.00026*T",
							"unit": "W/(m·K)",
							"temperature_range": "450-700 C",
							"uncertainty": "±0.037 W/(m·K)"
						},
						{
							"id": 3,
							"property": "heat capacity",
							"value": "1.30138-0.0005*T",
							"unit": "J/(g·K)",
							"temperature_range": "450-625 C",
							"uncertainty": "±0.0358 J/(g·K)"
						},
						{
							"id": 4,
							"property": "viscosity",
							"value": "0.70645*exp(1204.11348/(T+273.15))",
							"unit": "cP",
							"temperature_range": "450-700 C",
							"uncertainty": "±0.1138 cP"
						}
					]
				}
			]
		}
	]
}

File: source/MgCl2-KCl-NaCl(heatcapacity,density,thermalconductivity,viscosity).json
{
	"source": "Engineering molten MgCl2–KCl–NaCl salt for high-temperature thermal energy storage: Review on salt properties and corrosion control strategies",
	"url": "https://doi.org/10.1016/j.solmat.2021.111344",
	"experiment": [
		{
			"id": 1,
			"name": "MgCl2-KCl-NaCl",
			"composition": [
				{
					"id": 1,
					"MgCl2": 0.471,
					"KCl": 0.227,
					"NaCl": 0.302,
					"unit": "mole fraction",
					"thermal_properties": [
						{
							"id": 1,
							"property": "heat capacity",
							"value": "1.10",
							"unit": "J/(g C)",
							"temperature_range": "420-800 C",
							"uncertainty": "< 9%",
							"comment": "열용량 값의 변화가 2% 미만으로 미미해 상수의 값을 가짐"
						},
						{
							"id": 2,
							"property": "density",
							"value": "1.94-4.2*10**-4*T",
							"unit": "g/cm^3",
							"temperature_range": "420-800 C",
							"uncertainty": "< 6%"
						},
						{
							"id": 3,
							"property": "thermal conductivity",
							"value": "0.53-1.32*10**-4*T",
							"unit": "W/(m C)",
							"temperature_range": "420-800 C",
							"uncertainty": "< 10%"
						},
						{
							"id": 4,
							"property": "viscosity",
							"value": "27.728*exp(-0.00364*T)",
							"unit": "mPa s",
							"temperature_range": "420-800 C",
							"uncertainty": "> 10%",
							"comment": "dynamic viscosity"
						}
					]
				}
			]
		}
	]
}

File: source/NaF-KF-UF4(Thermal conductivity).json
{
	"source": "Physical Properties of Molten Reactor Fuels and Coolants",
	"url": "https://www.tandfonline.com/doi/epdf/10.13182/NSE63-5?needAccess=true",
	"experiment": [
		{
			"id": 1,
			"name": "NaF-KF-UF4",
			"composition": [
				{
					"id": 1,
					"NaF": 0.465,
					"KF": 0.26,
					"UF4": 0.275,
					"unit": "mole fraction",
					"thermal_properties": [
						{
							"id": 1,
							"property": "thermal conductivity",
							"value": "0.8619",
							"unit": "W/m-K",
							"temperature_range": "NA",
							"uncertainty": "25%",
							"comment": "Applicable T range cannot be found"
						}
					]
				}
			]
		}
	]
}

File: source/Surface Tension of Lithium Fluoride and Beryllium Fluoride Binary Melt.json
{
    "source": "Surface Tension of Lithium Fluoride and Beryllium Fluoride Binary Melt",
    "url": "https://pubs.acs.org/doi/pdf/10.1021/j100218a021?casa_token=mOI9jWnXhXcAAAAA:5aQMo_mI7hZrfbRt3x2afaODw0fhwE9vmFBKjJSZpldoKYrhnbAQBTWjgJhjd3VQFbAAtwjkpMdBbuI",
    "experiment": [
        {
            "id": 1,
            "name": "FLiBe",
            "composition":[
                {
                    "id": 1,
                    "LiF": 0.8500,
                    "BeF2": 0.1500,
                    "unit": "mole fraction",
                    "thermal_properties": [
                        {
                            "id": 1,
                            "property": "surface tension",
                            "value": "308-0.12*T",
                            "unit": "dyn/cm",
                            "temperature_range": "784-943 C",
                            "uncertainty": "3%",
                            "comment_uncertainty": "상관식 오차와 다른, 실험 오차만 제공하였으며 회대값 형태이고, 명확한 산출 근거는 제공되지 않음"
                        }
                    ]
                },
                {
                    "id": 2,
                    "LiF": 0.7500,
                    "BeF2": 0.2500,
                    "unit": "mole fraction",
                    "thermal_properties": [
                        {
                            "id": 1,
                            "property": "surface tension",
                            "value": "293-0.13*T",
                            "unit": "dyn/cm",
                            "temperature_range": "725-842 C",
                            "uncertainty": "3%",
                            "comment_uncertainty": "상관식 오차와 다른, 실험 오차만 제공하였으며 회대값 형태이고, 명확한 산출 근거는 제공되지 않음"
                        }
                    ]
                },
                {
                    "id": 3,
                    "LiF": 0.6700,
                    "BeF2": 0.3300,
                    "unit": "mole fraction",
                    "thermal_properties": [
                        {
                            "id": 1,
                            "property": "surface tension",
                            "value": "263-0.12*T",
                            "unit": "dyn/cm",
                            "temperature_range": "500-800 C",
                            "uncertainty": "3%",
                            "comment_uncertainty": "상관식 오차와 다른, 실험 오차만 제공하였으며 회대값 형태이고, 명확한 산출 근거는 제공되지 않음"
                        }
                    ]
                },
                {
                    "id": 4,
                    "LiF": 0.5000,
                    "BeF2": 0.5000,
                    "unit": "mole fraction",
                    "thermal_properties": [
                        {
                            "id": 1,
                            "property": "surface tension",
                            "value": "265-0.12*T",
                            "unit": "dyn/cm",
                            "temperature_range": "558-794 C",
                            "uncertainty": "3%",
                            "comment_uncertainty": "상관식 오차와 다른, 실험 오차만 제공하였으며 회대값 형태이고, 명확한 산출 근거는 제공되지 않음"
                        }
                    ]
                },
                {
                    "id": 5,
                    "LiF": 0.3300,
                    "BeF2": 0.6700,
                    "unit": "mole fraction",
                    "thermal_properties": [
                        {
                            "id": 1,
                            "property": "surface tension",
                            "value": "288-0.13*T",
                            "unit": "dyn/cm",
                            "temperature_range": "702-786 C",
                            "uncertainty": "3%",
                            "comment_uncertainty": "상관식 오차와 다른, 실험 오차만 제공하였으며 회대값 형태이고, 명확한 산출 근거는 제공되지 않음"
                        }
                    ]
                }
            ]
        }
    ]
}

File: source/Thermophysical Property Measurements Improved Density, Viscosity and Thermal Diffusivity Methods.json
{
    "source": "Thermophysical Property Measurements: Improved Density, Viscosity and Thermal Diffusivity Methods",
    "url": "https://publications.anl.gov/anlpubs/2020/12/164442.pdf",
    "experiment": [
        {
            "id": 1,
            "name": "FLiNaK",
            "composition": [
                {
                    "id": 1,
                    "LiF": 0.4650,
                    "NaF": 0.1150,
                    "KF": 0.4200,
                    "unit": "mole fraction",
                    "thermal_properties": [
                        {
                            "id": 1,
                            "property": "density",
                            "value": "2.44-6.06*10**(-4)*T",
                            "unit": "g/cm^3",
                            "temperature_range": "500-750 C",
                            "uncertainty": "0.03% for 2019 measurements; 0.5% for 2020 measurements",
			                "comment": "T is in degrees Celsius, The correlation combines the 2019 and 2020 data sets, which reported different measurement uncertainties. Also each uncertainty was unit-converted to percent by dividing by density at point"
                        }
                    ]
                }
            ]
        },
        {
            "id": 2,
            "name": "FLiNaK",
            "composition": [
                {
                    "id": 1,
                    "LiF": 0.4650,
                    "NaF": 0.1150,
                    "KF": 0.4200,
                    "unit": "mole fraction",
                    "thermal_properties": [
                        {
                            "id": 1,
                            "property": "viscosity",
                            "value": "0.0003*exp(8300/T)",
                            "unit": "cP",
                            "temperature_range": "873-1023 K",
                            "uncertainty": "not reported",
                            "comment": "T is in kelvin, R^2 = 0.9974 as a fit-quality"
                        }
                    ]
                }
            ]
        }
    ]
}
